Repository: nicolas-rasmont/battery-visualizer

# Battery Visualizer

MATLAB tools for visualizing and comparing battery electrochemical impedance spectroscopy (EIS) data and charge/discharge curves.

## Project Structure

```
battery_visualizer/
├── shared_utils/               # Shared utility functions
│   ├── ceilsig.m              # Ceiling to N significant digits
│   ├── floorsig.m             # Floor to N significant digits
│   └── nice_axis_limits.m     # Create nicely rounded axis limits
│
├── single_viz_lib/            # Single battery visualization library
│   ├── batteryEISSummaryReader.m   # Read battery EIS summary files
│   ├── EISSOCScanReader.m          # Read EIS scans at various SOC levels
│   ├── chargeDataReader.m          # Read charge/discharge data
│   ├── EISVisualizer.m             # Basic EIS visualizer GUI
│   ├── EISVisualizerWithCharge.m   # EIS visualizer with charge data overlay
│   └── [other plotting/UI utilities]
│
├── comparator_lib_v3/         # Multi-battery comparison library (current version)
│   ├── BatteryEISandChargeComparator.m  # Main comparator GUI
│   ├── addBattery.m                # Add battery to comparison
│   ├── batchImport.m               # Batch import multiple datasets
│   ├── plotEISOverlay.m            # Overlay EIS plots
│   ├── plotEISSideBySide.m         # Side-by-side EIS comparison
│   └── [other UI/plotting functions]
│
├── baseline_comparator_lib_v2/  # Baseline test comparison library
│   ├── compareBaselineGUI.m     # Multi-window baseline comparison GUI
│   ├── readBaseline.m           # Recursive baseline data reader
│   └── [other utilities]
│
├── Thermal_Runaway_Ramp/      # Thermal analysis tools
│   ├── Thermal_RampGUI.m          # Thermal ramp comparison GUI
│   └── compareThermalRampRunawayGUI.m
│
├── battery data/              # Test data directory
│
├── battery_comparator_main.m      # Entry point: multi-battery comparator
├── baseline_comparator_main.m     # Entry point: baseline test comparator
├── battery_visualizer_main.m      # Entry point: single battery visualizer
├── example_usage.m                # Example: MPT file parsing
├── parse_mpt_file.m               # EC-Lab .mpt file parser
└── readmpt.m                      # Data analysis using MPT parser
```

## Quick Start

### Single Battery Visualization
```matlab
% View EIS and charge data for a single battery
battery_visualizer_main
```

### Multi-Battery Comparison (Recommended)
```matlab
% Launch the interactive multi-battery comparator
battery_comparator_main
```
This opens a GUI where you can:
- Add multiple battery datasets
- Compare EIS plots (overlay or side-by-side)
- Navigate through SOC levels with a slider
- Export views for reports

### Baseline Test Comparison
```matlab
% Edit baseline_comparator_main.m to specify your data paths, then run:
baseline_comparator_main
```

## Data Formats

### EIS Data Structure
The comparator expects directories containing:
- `summary.txt` or `summary.ini` - Experiment metadata
- Phase subdirectories (`phase_1/`, `phase_2/`, etc.)
- EIS measurements in `eis_measurements/` with `details_XX.txt` files
- Charge/discharge CSV files

### MPT Files
The `parse_mpt_file.m` function reads EC-Lab .mpt ASCII files exported from BioLogic instruments.

## Library Details

### shared_utils/
Utility functions used across all libraries:
- **ceilsig(x, n)** - Ceiling to N significant digits
- **floorsig(x, n)** - Floor to N significant digits
- **nice_axis_limits(xlimits, ylimits, options)** - Calculate clean axis limits for plots

### single_viz_lib/
For visualizing data from a single battery test:
- Nyquist plots at various SOC levels
- Bode plots (magnitude and phase)
- Charge/discharge curves with SOC markers
- Interactive navigation between SOC points

### comparator_lib_v3/
For comparing multiple batteries:
- Overlay mode: all batteries on same axes
- Side-by-side mode: separate plots per battery
- SOC slider for synchronized navigation
- Batch import from multiple directories
- Export functionality

### baseline_comparator_lib_v2/
For comparing baseline test series:
- Multi-window display (5 simultaneous views)
- Curve family visualizations
- Thermal analysis integration

### Thermal_Runaway_Ramp/
Specialized tools for thermal runaway analysis and temperature ramp comparisons.

## Usage Notes

1. All main entry points (`*_main.m`) automatically set up the required paths
2. Data paths in `baseline_comparator_main.m` need to be updated for your environment
3. The comparator GUI supports drag-and-drop style workflow via "Add Battery" button

## Architecture

The codebase follows a modular MVC-like pattern:
- **Readers** (Model): Parse data files into MATLAB structures
- **GUI creators** (View): Build figure windows with UI components
- **Callbacks** (Controller): Handle user interactions and update displays

State management uses `setappdata`/`getappdata` to store data associated with each figure window.

File: battery data/BT17_baseline_20260115_154856/phase_3/eis_measurements/eis_000_soc.txt
[EIS_Measurement_Information]
Measurement_Index=0
Timestamp=2026-01-15 19:43:24
Elapsed_Time_s=13641.1
Target_SOC_Percent=0.0
Actual_SOC_Percent=0.0
OCV_Voltage_V=2.8104
DTB_Temperature_C=30.1
TC0_Temperature_C=2289.2
TC1_Temperature_C=21.6
Retry_Count=0

[EIS_Configuration]
OCV_Duration_s=10.0
GEIS_Initial_Freq_Hz=10000
GEIS_Final_Freq_Hz=0.1
GEIS_Freq_Points=31
GEIS_Amplitude_A=0.500
GEIS_Average_N=2

[Impedance_Data]
# Frequency_Hz,Z_Real_Ohm,Z_Imag_Ohm,Z_Mag_Ohm,Phase_Deg
10002.2,0.043645,0.030658,0.053336,35.09
6811.1,0.042944,0.021029,0.047817,26.09
4641.5,0.042557,0.014297,0.044894,18.57
3161.0,0.042409,0.009603,0.043483,12.76
2155.7,0.042369,0.006320,0.042838,8.48
1468.6,0.042431,0.004000,0.042619,5.39
1000.3,0.042602,0.002393,0.042669,3.21
681.1,0.042813,0.001254,0.042831,1.68
464.0,0.043073,0.000478,0.043075,0.64
316.3,0.043304,-0.000091,0.043304,-0.12
215.3,0.043587,-0.000452,0.043589,-0.59
146.7,0.043892,-0.000753,0.043899,-0.98
100.0,0.044232,-0.000948,0.044242,-1.23
68.1,0.044545,-0.001123,0.044559,-1.44
46.4,0.044833,-0.001184,0.044848,-1.51
31.6,0.045157,-0.001303,0.045176,-1.65
21.6,0.045433,-0.001451,0.045456,-1.83
14.7,0.045761,-0.001593,0.045789,-1.99
10.0,0.046163,-0.001878,0.046201,-2.33
6.8,0.046623,-0.002170,0.046674,-2.67
4.7,0.047137,-0.002462,0.047201,-2.99
3.2,0.047755,-0.002777,0.047836,-3.33
2.2,0.048414,-0.003104,0.048514,-3.67
1.5,0.049174,-0.003508,0.049299,-4.08
1.0,0.050285,-0.003574,0.050412,-4.07
0.7,0.050698,-0.004043,0.050858,-4.56
0.5,0.051400,-0.004140,0.051566,-4.60
0.3,0.052600,-0.005533,0.052890,-6.00
0.2,0.054136,-0.006843,0.054567,-7.20
0.1,0.054207,-0.006058,0.054544,-6.38

File: battery data/BT17_baseline_20260115_154856/phase_3/eis_measurements/eis_010_soc.txt
[EIS_Measurement_Information]
Measurement_Index=1
Timestamp=2026-01-15 19:59:47
Elapsed_Time_s=14626.1
Target_SOC_Percent=10.0
Actual_SOC_Percent=10.1
OCV_Voltage_V=3.4077
DTB_Temperature_C=30.1
TC0_Temperature_C=2289.2
TC1_Temperature_C=21.5
Retry_Count=0

[EIS_Configuration]
OCV_Duration_s=10.0
GEIS_Initial_Freq_Hz=10000
GEIS_Final_Freq_Hz=0.1
GEIS_Freq_Points=31
GEIS_Amplitude_A=0.500
GEIS_Average_N=2

[Impedance_Data]
# Frequency_Hz,Z_Real_Ohm,Z_Imag_Ohm,Z_Mag_Ohm,Phase_Deg
10002.2,0.043584,0.030649,0.053282,35.12
6811.1,0.042842,0.021019,0.047721,26.13
4641.5,0.042428,0.014233,0.044751,18.55
3161.0,0.042270,0.009667,0.043361,12.88
2155.7,0.042225,0.006372,0.042703,8.58
1468.6,0.042314,0.004100,0.042513,5.53
1000.3,0.042450,0.002513,0.042525,3.39
681.1,0.042635,0.001446,0.042660,1.94
464.0,0.042816,0.000675,0.042822,0.90
316.3,0.043074,0.000211,0.043074,0.28
215.3,0.043277,-0.000161,0.043278,-0.21
146.7,0.043474,-0.000364,0.043475,-0.48
100.0,0.043702,-0.000495,0.043704,-0.65
68.1,0.043924,-0.000589,0.043928,-0.77
46.4,0.044113,-0.000623,0.044118,-0.81
31.6,0.044284,-0.000651,0.044289,-0.84
21.6,0.044482,-0.000621,0.044487,-0.80
14.7,0.044663,-0.000598,0.044667,-0.77
10.0,0.044800,-0.000573,0.044803,-0.73
6.8,0.044918,-0.000541,0.044921,-0.69
4.7,0.045036,-0.000532,0.045039,-0.68
3.2,0.045138,-0.000521,0.045141,-0.66
2.2,0.045256,-0.000527,0.045259,-0.67
1.5,0.045363,-0.000558,0.045367,-0.71
1.0,0.045439,-0.000646,0.045443,-0.81
0.7,0.045643,-0.000694,0.045649,-0.87
0.5,0.045762,-0.000839,0.045770,-1.05
0.3,0.045991,-0.000872,0.045999,-1.09
0.2,0.046116,-0.000994,0.046127,-1.23
0.1,0.046822,-0.001956,0.046863,-2.39

File: battery data/BT17_baseline_20260115_154856/phase_3/eis_measurements/eis_020_soc.txt
[EIS_Measurement_Information]
Measurement_Index=2
Timestamp=2026-01-15 20:16:01
Elapsed_Time_s=15599.2
Target_SOC_Percent=20.0
Actual_SOC_Percent=20.1
OCV_Voltage_V=3.5284
DTB_Temperature_C=29.9
TC0_Temperature_C=2289.2
TC1_Temperature_C=21.5
Retry_Count=0

[EIS_Configuration]
OCV_Duration_s=10.0
GEIS_Initial_Freq_Hz=10000
GEIS_Final_Freq_Hz=0.1
GEIS_Freq_Points=31
GEIS_Amplitude_A=0.500
GEIS_Average_N=2

[Impedance_Data]
# Frequency_Hz,Z_Real_Ohm,Z_Imag_Ohm,Z_Mag_Ohm,Phase_Deg
10002.2,0.043548,0.030618,0.053234,35.11
6811.1,0.042844,0.020999,0.047714,26.11
4641.5,0.042451,0.014327,0.044803,18.65
3161.0,0.042259,0.009617,0.043339,12.82
2155.7,0.042275,0.006350,0.042750,8.54
1468.6,0.042332,0.004020,0.042522,5.43
1000.3,0.042461,0.002534,0.042537,3.42
681.1,0.042646,0.001418,0.042670,1.90
464.0,0.042867,0.000729,0.042874,0.97
316.3,0.043056,0.000258,0.043057,0.34
215.3,0.043279,-0.000021,0.043279,-0.03
146.7,0.043485,-0.000189,0.043485,-0.25
100.0,0.043647,-0.000257,0.043647,-0.34
68.1,0.043791,-0.000239,0.043791,-0.31
46.4,0.043917,-0.000234,0.043918,-0.31
31.6,0.043958,-0.000219,0.043958,-0.29
21.6,0.044028,-0.000214,0.044028,-0.28
14.7,0.044057,-0.000215,0.044057,-0.28
10.0,0.044122,-0.000199,0.044122,-0.26
6.8,0.044157,-0.000199,0.044158,-0.26
4.7,0.044188,-0.000212,0.044189,-0.27
3.2,0.044225,-0.000243,0.044226,-0.32
2.2,0.044281,-0.000291,0.044282,-0.38
1.5,0.044344,-0.000340,0.044346,-0.44
1.0,0.044394,-0.000431,0.044397,-0.56
0.7,0.044500,-0.000513,0.044503,-0.66
0.5,0.044595,-0.000618,0.044599,-0.79
0.3,0.044790,-0.000730,0.044796,-0.93
0.2,0.044908,-0.000838,0.044916,-1.07
0.1,0.045390,-0.001495,0.045415,-1.89

File: battery data/BT17_baseline_20260115_154856/phase_3/eis_measurements/eis_030_soc.txt
[EIS_Measurement_Information]
Measurement_Index=3
Timestamp=2026-01-15 20:32:13
Elapsed_Time_s=16571.4
Target_SOC_Percent=30.0
Actual_SOC_Percent=30.1
OCV_Voltage_V=3.6062
DTB_Temperature_C=29.9
TC0_Temperature_C=2288.9
TC1_Temperature_C=21.3
Retry_Count=0

[EIS_Configuration]
OCV_Duration_s=10.0
GEIS_Initial_Freq_Hz=10000
GEIS_Final_Freq_Hz=0.1
GEIS_Freq_Points=31
GEIS_Amplitude_A=0.500
GEIS_Average_N=2

[Impedance_Data]
# Frequency_Hz,Z_Real_Ohm,Z_Imag_Ohm,Z_Mag_Ohm,Phase_Deg
10002.2,0.043553,0.030599,0.053227,35.09
6811.1,0.042850,0.020978,0.047709,26.08
4641.5,0.042474,0.014306,0.044819,18.61
3161.0,0.042291,0.009613,0.043369,12.81
2155.7,0.042270,0.006362,0.042746,8.56
1468.6,0.042343,0.004083,0.042540,5.51
1000.3,0.042490,0.002540,0.042566,3.42
681.1,0.042665,0.001485,0.042691,1.99
464.0,0.042862,0.000751,0.042869,1.00
316.3,0.043095,0.000340,0.043096,0.45
215.3,0.043249,0.000094,0.043249,0.12
146.7,0.043381,-0.000041,0.043381,-0.05
100.0,0.043523,-0.000103,0.043523,-0.14
68.1,0.043622,-0.000119,0.043622,-0.16
46.4,0.043656,-0.000128,0.043656,-0.17
31.6,0.043731,-0.000129,0.043731,-0.17
21.6,0.043761,-0.000120,0.043762,-0.16
14.7,0.043786,-0.000148,0.043786,-0.19
10.0,0.043824,-0.000157,0.043824,-0.21
6.8,0.043851,-0.000165,0.043851,-0.22
4.7,0.043889,-0.000200,0.043889,-0.26
3.2,0.043911,-0.000242,0.043912,-0.32
2.2,0.043973,-0.000288,0.043974,-0.37
1.5,0.044026,-0.000344,0.044027,-0.45
1.0,0.044079,-0.000451,0.044081,-0.59
0.7,0.044206,-0.000543,0.044209,-0.70
0.5,0.044311,-0.000658,0.044316,-0.85
0.3,0.044527,-0.000769,0.044533,-0.99
0.2,0.044698,-0.000896,0.044707,-1.15
0.1,0.045230,-0.001453,0.045253,-1.84

File: battery data/BT17_baseline_20260115_154856/phase_3/eis_measurements/eis_050_soc.txt
[EIS_Measurement_Information]
Measurement_Index=5
Timestamp=2026-01-15 21:04:42
Elapsed_Time_s=18519.6
Target_SOC_Percent=50.0
Actual_SOC_Percent=50.0
OCV_Voltage_V=3.7684
DTB_Temperature_C=30.0
TC0_Temperature_C=2289.2
TC1_Temperature_C=21.3
Retry_Count=0

[EIS_Configuration]
OCV_Duration_s=10.0
GEIS_Initial_Freq_Hz=10000
GEIS_Final_Freq_Hz=0.1
GEIS_Freq_Points=31
GEIS_Amplitude_A=0.500
GEIS_Average_N=2

[Impedance_Data]
# Frequency_Hz,Z_Real_Ohm,Z_Imag_Ohm,Z_Mag_Ohm,Phase_Deg
10002.2,0.043528,0.030590,0.053202,35.10
6811.1,0.042817,0.021006,0.047692,26.13
4641.5,0.042402,0.014308,0.044751,18.65
3161.0,0.042246,0.009661,0.043336,12.88
2155.7,0.042234,0.006397,0.042715,8.61
1468.6,0.042251,0.004186,0.042458,5.66
1000.3,0.042391,0.002581,0.042469,3.48
681.1,0.042556,0.001576,0.042585,2.12
464.0,0.042753,0.000882,0.042762,1.18
316.3,0.042906,0.000469,0.042908,0.63
215.3,0.043047,0.000190,0.043047,0.25
146.7,0.043184,0.000059,0.043184,0.08
100.0,0.043249,-0.000032,0.043249,-0.04
68.1,0.043339,-0.000086,0.043339,-0.11
46.4,0.043381,-0.000083,0.043381,-0.11
31.6,0.043400,-0.000098,0.043400,-0.13
21.6,0.043424,-0.000125,0.043424,-0.17
14.7,0.043474,-0.000124,0.043474,-0.16
10.0,0.043501,-0.000150,0.043501,-0.20
6.8,0.043544,-0.000186,0.043544,-0.25
4.7,0.043575,-0.000238,0.043576,-0.31
3.2,0.043624,-0.000297,0.043625,-0.39
2.2,0.043696,-0.000375,0.043697,-0.49
1.5,0.043792,-0.000392,0.043794,-0.51
1.0,0.043758,-0.000641,0.043762,-0.84
0.7,0.044117,-0.000701,0.044123,-0.91
0.5,0.044268,-0.000957,0.044278,-1.24
0.3,0.044598,-0.000736,0.044604,-0.95
0.2,0.044554,-0.000636,0.044558,-0.82
0.1,0.046022,-0.002559,0.046093,-3.18

File: battery data/BT17_baseline_20260115_154856/phase_3/eis_measurements/eis_060_soc.txt
[EIS_Measurement_Information]
Measurement_Index=6
Timestamp=2026-01-15 21:21:01
Elapsed_Time_s=19498.6
Target_SOC_Percent=60.0
Actual_SOC_Percent=60.1
OCV_Voltage_V=3.8742
DTB_Temperature_C=30.1
TC0_Temperature_C=2289.0
TC1_Temperature_C=21.2
Retry_Count=0

[EIS_Configuration]
OCV_Duration_s=10.0
GEIS_Initial_Freq_Hz=10000
GEIS_Final_Freq_Hz=0.1
GEIS_Freq_Points=31
GEIS_Amplitude_A=0.500
GEIS_Average_N=2

[Impedance_Data]
# Frequency_Hz,Z_Real_Ohm,Z_Imag_Ohm,Z_Mag_Ohm,Phase_Deg
10002.2,0.043544,0.030600,0.053220,35.10
6811.1,0.042812,0.021021,0.047694,26.15
4641.5,0.042395,0.014294,0.044739,18.63
3161.0,0.042244,0.009672,0.043337,12.90
2155.7,0.042229,0.006383,0.042709,8.60
1468.6,0.042263,0.004108,0.042463,5.55
1000.3,0.042408,0.002609,0.042488,3.52
681.1,0.042566,0.001565,0.042595,2.11
464.0,0.042737,0.000909,0.042747,1.22
316.3,0.042916,0.000464,0.042919,0.62
215.3,0.043054,0.000174,0.043054,0.23
146.7,0.043177,0.000052,0.043177,0.07
100.0,0.043287,-0.000015,0.043287,-0.02
68.1,0.043321,-0.000055,0.043321,-0.07
46.4,0.043364,-0.000086,0.043364,-0.11
31.6,0.043405,-0.000087,0.043405,-0.12
21.6,0.043413,-0.000137,0.043413,-0.18
14.7,0.043458,-0.000108,0.043458,-0.14
10.0,0.043499,-0.000142,0.043499,-0.19
6.8,0.043535,-0.000172,0.043535,-0.23
4.7,0.043574,-0.000209,0.043574,-0.27
3.2,0.043599,-0.000257,0.043600,-0.34
2.2,0.043661,-0.000309,0.043663,-0.41
1.5,0.043731,-0.000372,0.043732,-0.49
1.0,0.043805,-0.000475,0.043807,-0.62
0.7,0.043925,-0.000583,0.043928,-0.76
0.5,0.044037,-0.000679,0.044043,-0.88
0.3,0.044270,-0.000799,0.044278,-1.03
0.2,0.044447,-0.000896,0.044456,-1.15
0.1,0.044951,-0.001393,0.044973,-1.78

File: battery data/BT17_baseline_20260115_154856/phase_3/eis_measurements/eis_070_soc.txt
[EIS_Measurement_Information]
Measurement_Index=7
Timestamp=2026-01-15 21:37:14
Elapsed_Time_s=20471.8
Target_SOC_Percent=70.0
Actual_SOC_Percent=70.1
OCV_Voltage_V=3.9508
DTB_Temperature_C=29.9
TC0_Temperature_C=2288.9
TC1_Temperature_C=21.2
Retry_Count=0

[EIS_Configuration]
OCV_Duration_s=10.0
GEIS_Initial_Freq_Hz=10000
GEIS_Final_Freq_Hz=0.1
GEIS_Freq_Points=31
GEIS_Amplitude_A=0.500
GEIS_Average_N=2

[Impedance_Data]
# Frequency_Hz,Z_Real_Ohm,Z_Imag_Ohm,Z_Mag_Ohm,Phase_Deg
10002.2,0.043551,0.030621,0.053239,35.11
6811.1,0.042832,0.021009,0.047707,26.13
4641.5,0.042474,0.014296,0.044815,18.60
3161.0,0.042290,0.009630,0.043372,12.83
2155.7,0.042245,0.006398,0.042727,8.61
1468.6,0.042273,0.004132,0.042475,5.58
1000.3,0.042423,0.002618,0.042503,3.53
681.1,0.042593,0.001569,0.042622,2.11
464.0,0.042749,0.000883,0.042758,1.18
316.3,0.042922,0.000559,0.042926,0.75
215.3,0.043105,0.000167,0.043105,0.22
146.7,0.043228,0.000037,0.043228,0.05
100.0,0.043337,-0.000034,0.043337,-0.04
68.1,0.043372,-0.000098,0.043373,-0.13
46.4,0.043438,-0.000083,0.043438,-0.11
31.6,0.043448,-0.000097,0.043448,-0.13
21.6,0.043499,-0.000081,0.043499,-0.11
14.7,0.043513,-0.000117,0.043513,-0.15
10.0,0.043574,-0.000143,0.043574,-0.19
6.8,0.043613,-0.000175,0.043614,-0.23
4.7,0.043650,-0.000195,0.043650,-0.26
3.2,0.043676,-0.000248,0.043677,-0.32
2.2,0.043743,-0.000316,0.043744,-0.41
1.5,0.043802,-0.000356,0.043804,-0.47
1.0,0.043861,-0.000481,0.043864,-0.63
0.7,0.044017,-0.000565,0.044021,-0.74
0.5,0.044124,-0.000683,0.044129,-0.89
0.3,0.044359,-0.000760,0.044366,-0.98
0.2,0.044486,-0.000842,0.044494,-1.08
0.1,0.045098,-0.001513,0.045123,-1.92

File: battery data/BT17_baseline_20260115_154856/phase_3/eis_measurements/eis_080_soc.txt
[EIS_Measurement_Information]
Measurement_Index=8
Timestamp=2026-01-15 21:56:14
Elapsed_Time_s=21611.9
Target_SOC_Percent=80.0
Actual_SOC_Percent=80.1
OCV_Voltage_V=4.0627
DTB_Temperature_C=30.1
TC0_Temperature_C=2288.7
TC1_Temperature_C=21.0
Retry_Count=0

[EIS_Configuration]
OCV_Duration_s=10.0
GEIS_Initial_Freq_Hz=10000
GEIS_Final_Freq_Hz=0.1
GEIS_Freq_Points=31
GEIS_Amplitude_A=0.500
GEIS_Average_N=2

[Impedance_Data]
# Frequency_Hz,Z_Real_Ohm,Z_Imag_Ohm,Z_Mag_Ohm,Phase_Deg
10002.2,0.043537,0.030598,0.053214,35.10
6811.1,0.042840,0.020984,0.047703,26.10
4641.5,0.042466,0.014298,0.044809,18.61
3161.0,0.042266,0.009614,0.043346,12.81
2155.7,0.042235,0.006370,0.042713,8.58
1468.6,0.042268,0.004197,0.042476,5.67
1000.3,0.042411,0.002630,0.042493,3.55
681.1,0.042592,0.001535,0.042620,2.06
464.0,0.042771,0.000823,0.042779,1.10
316.3,0.042976,0.000392,0.042978,0.52
215.3,0.043136,0.000104,0.043136,0.14
146.7,0.043310,-0.000021,0.043310,-0.03
100.0,0.043389,-0.000104,0.043389,-0.14
68.1,0.043478,-0.000167,0.043478,-0.22
46.4,0.043571,-0.000150,0.043571,-0.20
31.6,0.043597,-0.000120,0.043597,-0.16
21.6,0.043645,-0.000140,0.043645,-0.18
14.7,0.043665,-0.000170,0.043665,-0.22
10.0,0.043670,-0.000156,0.043671,-0.20
6.8,0.043713,-0.000176,0.043713,-0.23
4.7,0.043744,-0.000215,0.043744,-0.28
3.2,0.043788,-0.000256,0.043789,-0.33
2.2,0.043849,-0.000307,0.043850,-0.40
1.5,0.043918,-0.000361,0.043920,-0.47
1.0,0.043953,-0.000491,0.043956,-0.64
0.7,0.044146,-0.000563,0.044149,-0.73
0.5,0.044266,-0.000731,0.044272,-0.95
0.3,0.044492,-0.000737,0.044498,-0.95
0.2,0.044594,-0.000785,0.044601,-1.01
0.1,0.045338,-0.001708,0.045370,-2.16

File: battery data/BT17_baseline_20260115_154856/phase_3/eis_measurements/eis_090_soc.txt
[EIS_Measurement_Information]
Measurement_Index=9
Timestamp=2026-01-15 22:23:41
Elapsed_Time_s=23258.7
Target_SOC_Percent=90.0
Actual_SOC_Percent=90.0
OCV_Voltage_V=4.1011
DTB_Temperature_C=30.0
TC0_Temperature_C=2288.2
TC1_Temperature_C=20.9
Retry_Count=0

[EIS_Configuration]
OCV_Duration_s=10.0
GEIS_Initial_Freq_Hz=10000
GEIS_Final_Freq_Hz=0.1
GEIS_Freq_Points=31
GEIS_Amplitude_A=0.500
GEIS_Average_N=2

[Impedance_Data]
# Frequency_Hz,Z_Real_Ohm,Z_Imag_Ohm,Z_Mag_Ohm,Phase_Deg
10002.2,0.043516,0.030572,0.053182,35.09
6811.1,0.042817,0.020994,0.047687,26.12
4641.5,0.042422,0.014256,0.044753,18.57
3161.0,0.042201,0.009648,0.043290,12.88
2155.7,0.042217,0.006420,0.042702,8.65
1468.6,0.042286,0.004123,0.042486,5.57
1000.3,0.042408,0.002571,0.042486,3.47
681.1,0.042551,0.001521,0.042578,2.05
464.0,0.042740,0.000790,0.042747,1.06
316.3,0.042920,0.000317,0.042921,0.42
215.3,0.043136,0.000040,0.043136,0.05
146.7,0.043319,-0.000166,0.043320,-0.22
100.0,0.043480,-0.000230,0.043480,-0.30
68.1,0.043616,-0.000232,0.043617,-0.31
46.4,0.043705,-0.000250,0.043705,-0.33
31.6,0.043788,-0.000251,0.043789,-0.33
21.6,0.043868,-0.000254,0.043869,-0.33
14.7,0.043899,-0.000210,0.043899,-0.27
10.0,0.043905,-0.000207,0.043905,-0.27
6.8,0.043951,-0.000202,0.043951,-0.26
4.7,0.043990,-0.000227,0.043990,-0.30
3.2,0.044026,-0.000259,0.044027,-0.34
2.2,0.044086,-0.000287,0.044087,-0.37
1.5,0.044170,-0.000330,0.044171,-0.43
1.0,0.044176,-0.000465,0.044179,-0.60
0.7,0.044385,-0.000521,0.044388,-0.67
0.5,0.044487,-0.000689,0.044492,-0.89
0.3,0.044700,-0.000639,0.044705,-0.82
0.2,0.044757,-0.000645,0.044762,-0.83
0.1,0.045594,-0.001737,0.045627,-2.18

File: battery data/BT17_baseline_20260115_154856/phase_3/eis_measurements/eis_099_soc.txt
[EIS_Measurement_Information]
Measurement_Index=10
Timestamp=2026-01-15 23:04:01
Elapsed_Time_s=25677.5
Target_SOC_Percent=98.5
Actual_SOC_Percent=98.5
OCV_Voltage_V=4.1776
DTB_Temperature_C=30.1
TC0_Temperature_C=2288.8
TC1_Temperature_C=20.9
Retry_Count=0

[EIS_Configuration]
OCV_Duration_s=10.0
GEIS_Initial_Freq_Hz=10000
GEIS_Final_Freq_Hz=0.1
GEIS_Freq_Points=31
GEIS_Amplitude_A=0.500
GEIS_Average_N=2

[Impedance_Data]
# Frequency_Hz,Z_Real_Ohm,Z_Imag_Ohm,Z_Mag_Ohm,Phase_Deg
10002.2,0.043550,0.030497,0.053167,35.00
6811.1,0.042797,0.020942,0.047646,26.07
4641.5,0.042438,0.014228,0.044759,18.53
3161.0,0.042239,0.009623,0.043321,12.83
2155.7,0.042238,0.006380,0.042718,8.59
1468.6,0.042251,0.004103,0.042450,5.55
1000.3,0.042411,0.002598,0.042490,3.51
681.1,0.042559,0.001492,0.042585,2.01
464.0,0.042754,0.000782,0.042761,1.05
316.3,0.042936,0.000348,0.042938,0.46
215.3,0.043128,-0.000053,0.043128,-0.07
146.7,0.043337,-0.000270,0.043338,-0.36
100.0,0.043534,-0.000400,0.043536,-0.53
68.1,0.043719,-0.000446,0.043721,-0.58
46.4,0.043894,-0.000509,0.043897,-0.66
31.6,0.044059,-0.000507,0.044062,-0.66
21.6,0.044188,-0.000446,0.044190,-0.58
14.7,0.044288,-0.000440,0.044290,-0.57
10.0,0.044376,-0.000428,0.044378,-0.55
6.8,0.044465,-0.000397,0.044467,-0.51
4.7,0.044535,-0.000417,0.044537,-0.54
3.2,0.044622,-0.000442,0.044624,-0.57
2.2,0.044714,-0.000492,0.044717,-0.63
1.5,0.044805,-0.000557,0.044809,-0.71
1.0,0.044879,-0.000686,0.044884,-0.88
0.7,0.045072,-0.000789,0.045079,-1.00
0.5,0.045209,-0.000972,0.045220,-1.23
0.3,0.045483,-0.001114,0.045497,-1.40
0.2,0.045687,-0.001308,0.045706,-1.64
0.1,0.046472,-0.002372,0.046532,-2.92
