Repository: nicolas-rasmont/battery-visualizer

# Battery Visualizer

MATLAB tools for visualizing and comparing battery electrochemical impedance spectroscopy (EIS) data and charge/discharge curves.

## Project Structure

```
battery_visualizer/
├── shared_utils/               # Shared utility functions
│   ├── ceilsig.m              # Ceiling to N significant digits
│   ├── floorsig.m             # Floor to N significant digits
│   └── nice_axis_limits.m     # Create nicely rounded axis limits
│
├── single_viz_lib/            # Single battery visualization library
│   ├── batteryEISSummaryReader.m   # Read battery EIS summary files
│   ├── EISSOCScanReader.m          # Read EIS scans at various SOC levels
│   ├── chargeDataReader.m          # Read charge/discharge data
│   ├── EISVisualizer.m             # Basic EIS visualizer GUI
│   ├── EISVisualizerWithCharge.m   # EIS visualizer with charge data overlay
│   └── [other plotting/UI utilities]
│
├── comparator_lib_v3/         # Multi-battery comparison library (current version)
│   ├── BatteryEISandChargeComparator.m  # Main comparator GUI
│   ├── addBattery.m                # Add battery to comparison
│   ├── batchImport.m               # Batch import multiple datasets
│   ├── plotEISOverlay.m            # Overlay EIS plots
│   ├── plotEISSideBySide.m         # Side-by-side EIS comparison
│   └── [other UI/plotting functions]
│
├── baseline_comparator_lib_v2/  # Baseline test comparison library
│   ├── compareBaselineGUI.m     # Multi-window baseline comparison GUI
│   ├── readBaseline.m           # Recursive baseline data reader
│   └── [other utilities]
│
├── Thermal_Runaway_Ramp/      # Thermal analysis tools
│   ├── Thermal_RampGUI.m          # Thermal ramp comparison GUI
│   └── compareThermalRampRunawayGUI.m
│
├── battery data/              # Test data directory
│
├── battery_comparator_main.m      # Entry point: multi-battery comparator
├── baseline_comparator_main.m     # Entry point: baseline test comparator
├── battery_visualizer_main.m      # Entry point: single battery visualizer
├── example_usage.m                # Example: MPT file parsing
├── parse_mpt_file.m               # EC-Lab .mpt file parser
└── readmpt.m                      # Data analysis using MPT parser
```

## Quick Start

### Single Battery Visualization
```matlab
% View EIS and charge data for a single battery
battery_visualizer_main
```

### Multi-Battery Comparison (Recommended)
```matlab
% Launch the interactive multi-battery comparator
battery_comparator_main
```
This opens a GUI where you can:
- Add multiple battery datasets
- Compare EIS plots (overlay or side-by-side)
- Navigate through SOC levels with a slider
- Export views for reports

### Baseline Test Comparison
```matlab
% Edit baseline_comparator_main.m to specify your data paths, then run:
baseline_comparator_main
```

## Data Formats

### EIS Data Structure
The comparator expects directories containing:
- `summary.txt` or `summary.ini` - Experiment metadata
- Phase subdirectories (`phase_1/`, `phase_2/`, etc.)
- EIS measurements in `eis_measurements/` with `details_XX.txt` files
- Charge/discharge CSV files

### MPT Files
The `parse_mpt_file.m` function reads EC-Lab .mpt ASCII files exported from BioLogic instruments.

## Library Details

### shared_utils/
Utility functions used across all libraries:
- **ceilsig(x, n)** - Ceiling to N significant digits
- **floorsig(x, n)** - Floor to N significant digits
- **nice_axis_limits(xlimits, ylimits, options)** - Calculate clean axis limits for plots

### single_viz_lib/
For visualizing data from a single battery test:
- Nyquist plots at various SOC levels
- Bode plots (magnitude and phase)
- Charge/discharge curves with SOC markers
- Interactive navigation between SOC points

### comparator_lib_v3/
For comparing multiple batteries:
- Overlay mode: all batteries on same axes
- Side-by-side mode: separate plots per battery
- SOC slider for synchronized navigation
- Batch import from multiple directories
- Export functionality

### baseline_comparator_lib_v2/
For comparing baseline test series:
- Multi-window display (5 simultaneous views)
- Curve family visualizations
- Thermal analysis integration

### Thermal_Runaway_Ramp/
Specialized tools for thermal runaway analysis and temperature ramp comparisons.

## Usage Notes

1. All main entry points (`*_main.m`) automatically set up the required paths
2. Data paths in `baseline_comparator_main.m` need to be updated for your environment
3. The comparator GUI supports drag-and-drop style workflow via "Add Battery" button

## Architecture

The codebase follows a modular MVC-like pattern:
- **Readers** (Model): Parse data files into MATLAB structures
- **GUI creators** (View): Build figure windows with UI components
- **Callbacks** (Controller): Handle user interactions and update displays

State management uses `setappdata`/`getappdata` to store data associated with each figure window.

File: battery data/BT17_baseline_20260115_154856/phase_3/eis_measurements/eis_040_soc.txt
[EIS_Measurement_Information]
Measurement_Index=4
Timestamp=2026-01-15 20:48:29
Elapsed_Time_s=17547.5
Target_SOC_Percent=40.0
Actual_SOC_Percent=40.1
OCV_Voltage_V=3.6675
DTB_Temperature_C=30.0
TC0_Temperature_C=2289.2
TC1_Temperature_C=21.3
Retry_Count=0

[EIS_Configuration]
OCV_Duration_s=10.0
GEIS_Initial_Freq_Hz=10000
GEIS_Final_Freq_Hz=0.1
GEIS_Freq_Points=31
GEIS_Amplitude_A=0.500
GEIS_Average_N=2

[Impedance_Data]
# Frequency_Hz,Z_Real_Ohm,Z_Imag_Ohm,Z_Mag_Ohm,Phase_Deg
10002.2,0.043516,0.030629,0.053214,35.14
6811.1,0.042784,0.020996,0.047658,26.14
4641.5,0.042399,0.014206,0.044715,18.52
3161.0,0.042271,0.009624,0.043352,12.83
2155.7,0.042196,0.006388,0.042677,8.61
1468.6,0.042281,0.004050,0.042475,5.47
1000.3,0.042435,0.002753,0.042525,3.71
681.1,0.042525,0.001587,0.042555,2.14
464.0,0.042775,0.000867,0.042784,1.16
316.3,0.042990,0.000419,0.042992,0.56
215.3,0.043144,0.000155,0.043145,0.21
146.7,0.043289,0.000009,0.043289,0.01
100.0,0.043376,-0.000064,0.043376,-0.08
68.1,0.043436,-0.000072,0.043436,-0.10
46.4,0.043485,-0.000114,0.043485,-0.15
31.6,0.043532,-0.000101,0.043532,-0.13
21.6,0.043562,-0.000123,0.043562,-0.16
14.7,0.043582,-0.000122,0.043582,-0.16
10.0,0.043631,-0.000148,0.043631,-0.19
6.8,0.043671,-0.000174,0.043671,-0.23
4.7,0.043692,-0.000211,0.043693,-0.28
3.2,0.043733,-0.000255,0.043734,-0.33
2.2,0.043784,-0.000317,0.043786,-0.41
1.5,0.043852,-0.000375,0.043854,-0.49
1.0,0.043896,-0.000517,0.043899,-0.67
0.7,0.044075,-0.000611,0.044079,-0.79
0.5,0.044190,-0.000768,0.044196,-1.00
0.3,0.044438,-0.000830,0.044445,-1.07
0.2,0.044579,-0.000943,0.044589,-1.21
0.1,0.045322,-0.001805,0.045358,-2.28
